Repository: smasuti/rheology

This is repository for inverting the stress vs strain curves using MCMC method. 
Current implementation includes Gibbs sampling. Gibbs sampling works with and 
without MPI parallelism.

There are two flags to control the usage of MPI (USE_MPI) and the method of numerical 
integration (PEC), which can be enabled/disabled in src/include.f90. The code is 
mainly tested with PEC (predictor-corrector method). If you use Runge-Kutta method,
you may come across the error of step size being too small.Currently only nonlinear 
Burgers model is implemeted. The user is free to implement their own model.

In order to compile the code you will need gfortran and mpif90. If you do not 
want to use the MPI then consider replacing the mpif90 with gfortran or suitable
compiler. The code is mainly tested on MacOS, but can be easily compiled on 
Windows if the suitable libraries and compilers are installed. Once successfully
compiled, you can go to the examples directory and execute the bash script to 
get started.

Make sure to write the config file correctly and keep all the data in the same 
directory. Best place to start would be to familiarise with benchmark example.
There is gibbs_benchmark.sh to run the MCMC inversion and also bestfit.sh to generate
the forward best fit for the current model.

If you use the code or method please cite the following paper: 
Masuti, S., & Barbot, S. MCMC inversion of the transient and steady-state creep 
flow law parameters of dunite under dry and wet conditions, EPS 73, 208 (2021). 
https://doi.org/10.1186/s40623-021-01543-9

File: examples/dunite_dry/config_strain_rate_dry.dat
#n T(K)  s(MPa)P(MPa)                         file e(1/s)   strain
# Anita dry
 1 1673      00   300      chopra_pat_84_4580_1.dat  1.00e-4     0  
 2 1673     190   300      chopra_pat_84_4580_2.dat  3.20e-5 0.041 
 3 1673     138   300      chopra_pat_84_4580_3.dat  1.00e-5 0.071
 4 1573      00   300      chopra_pat_84_4469_1.dat  1.10e-4     0
 5 1573     131   300      chopra_pat_84_4469_2.dat  1.00e-5 0.077
 6 1573     229   300      chopra_pat_84_4469_3.dat  1.10e-4 0.096
 7 1483      00   300      chopra_pat_84_4526_1.dat  5.30e-5     0
 8 1483      00   300      chopra_pat_84_4667_1.dat  3.10e-5     0 
 9 1483     567   300      chopra_pat_84_4667_2.dat  3.40e-6 0.073
10 1473      00   300      chopra_pat_84_4461_1.dat  1.10e-5     0
11 1483      00   300      chopra_pat_84_4668_1.dat  9.72e-6     0
12 1483   348.5   300      chopra_pat_84_4668_2.dat  1.24e-6 0.026
# Ahem dry
13 1573     00   300      chopra_pat_84_4581_1.dat  1.07e-4      0
14 1573  368.4   300      chopra_pat_84_4581_2.dat  3.20e-5  0.051
15 1573  271.0   300      chopra_pat_84_4581_3.dat  1.10e-5 0.0803
16 1573     00   300      chopra_pat_84_4576_1.dat  1.08e-4      0
17 1473     00   300      chopra_pat_84_4462_1.dat  1.20e-5      0
18 1483     00   300      chopra_pat_84_4666_1.dat  3.60e-5      0
19 1483  470.6   300      chopra_pat_84_4666_2.dat  3.74e-6  0.074
20 1483     00   300      chopra_pat_84_4675_1.dat  1.20e-5      0
21 1483  389.5   300      chopra_pat_84_4675_2.dat  1.30e-6  0.057
22 1553     00   300      chopra_pat_84_4506_1.dat  1.20e-4      0
